Repository: AbbyGrylls/CBM_model

File: .ipynb_checkpoints/dataset2-checkpoint.csv (part 1 of 3)
Sample,Pressure (kPa),EXP_ADS (mL/g),Langmuir_ADS (mL/g),Temparature ©,Depth (m),Moisture (%),VM(%),Ash (%),FC (%),Vitrinite (%),Semi- vitrinite (%),Liptinite (%),Inertinite (%),Mineral matter (%),Mean Ro (%),Max. EXP Pressure (kPa),Lan. Vol. Con. VL (mL/g),Lan. Pres. Con. PL (kPa),Correlation coefficient (R^2)
R-15,500,2.700,2.900,40,527,2.7,43.4,15.6,38.3,58,1.5,0.2,32.3,8,1.14,12000,9.61,1953.42,0.995
,1000,3.850,3.950,40,527,2.7,43.4,15.6,38.3,58,1.5,0.2,32.3,8,1.14,12000,9.61,1953.42,0.995
,1500,4.850,4.900,40,527,2.7,43.4,15.6,38.3,58,1.5,0.2,32.3,8,1.14,12000,9.61,1953.42,0.995
,2000,5.400,5.450,40,527,2.7,43.4,15.6,38.3,58,1.5,0.2,32.3,8,1.14,12000,9.61,1953.42,0.995
,2500,5.900,5.950,40,527,2.7,43.4,15.6,38.3,58,1.5,0.2,32.3,8,1.14,12000,9.61,1953.42,0.995
,3000,6.200,6.150,40,527,2.7,43.4,15.6,38.3,58,1.5,0.2,32.3,8,1.14,12000,9.61,1953.42,0.995
,4000,6.650,6.600,40,527,2.7,43.4,15.6,38.3,58,1.5,0.2,32.3,8,1.14,12000,9.61,1953.42,0.995
,5000,7.050,7.000,40,527,2.7,43.4,15.6,38.3,58,1.5,0.2,32.3,8,1.14,12000,9.61,1953.42,0.995
,6000,7.350,7.300,40,527,2.7,43.4,15.6,38.3,58,1.5,0.2,32.3,8,1.14,12000,9.61,1953.42,0.995
,7000,7.600,7.550,40,527,2.7,43.4,15.6,38.3,58,1.5,0.2,32.3,8,1.14,12000,9.61,1953.42,0.995
,8000,7.800,7.750,40,527,2.7,43.4,15.6,38.3,58,1.5,0.2,32.3,8,1.14,12000,9.61,1953.42,0.995
,9000,7.950,7.950,40,527,2.7,43.4,15.6,38.3,58,1.5,0.2,32.3,8,1.14,12000,9.61,1953.42,0.995
,10000,8.100,8.050,40,527,2.7,43.4,15.6,38.3,58,1.5,0.2,32.3,8,1.14,12000,9.61,1953.42,0.995
,12000,7.850,8.200,40,527,2.7,43.4,15.6,38.3,58,1.5,0.2,32.3,8,1.14,12000,9.61,1953.42,0.995
R-16 BOTTOM,500,4.25,4.5,40,490,2.2,35,46.2,16.6,60.5,0,4.7,22.8,12,1.1,12000,14.13,1860.98,0.998
,1000,6.3,6.35,40,490,2.2,35,46.2,16.6,60.5,0,4.7,22.8,12,1.1,12000,14.13,1860.98,0.998
,1500,7.45,7.52,40,490,2.2,35,46.2,16.6,60.5,0,4.7,22.8,12,1.1,12000,14.13,1860.98,0.998
,2000,8.38,8.45,40,490,2.2,35,46.2,16.6,60.5,0,4.7,22.8,12,1.1,12000,14.13,1860.98,0.998
,2500,8.92,8.98,40,490,2.2,35,46.2,16.6,60.5,0,4.7,22.8,12,1.1,12000,14.13,1860.98,0.998
,3000,9.42,9.35,40,490,2.2,35,46.2,16.6,60.5,0,4.7,22.8,12,1.1,12000,14.13,1860.98,0.998
,4000,10.12,10.05,40,490,2.2,35,46.2,16.6,60.5,0,4.7,22.8,12,1.1,12000,14.13,1860.98,0.998
,5000,10.58,10.52,40,490,2.2,35,46.2,16.6,60.5,0,4.7,22.8,12,1.1,12000,14.13,1860.98,0.998
,6000,10.98,10.92,40,490,2.2,35,46.2,16.6,60.5,0,4.7,22.8,12,1.1,12000,14.13,1860.98,0.998
,7000,11.3,11.25,40,490,2.2,35,46.2,16.6,60.5,0,4.7,22.8,12,1.1,12000,14.13,1860.98,0.998
,8000,11.6,11.55,40,490,2.2,35,46.2,16.6,60.5,0,4.7,22.8,12,1.1,12000,14.13,1860.98,0.998
,9000,11.78,11.75,40,490,2.2,35,46.2,16.6,60.5,0,4.7,22.8,12,1.1,12000,14.13,1860.98,0.998
,10000,11.95,11.92,40,490,2.2,35,46.2,16.6,60.5,0,4.7,22.8,12,1.1,12000,14.13,1860.98,0.998
,12000,12,12.1,40,490,2.2,35,46.2,16.6,60.5,0,4.7,22.8,12,1.1,12000,14.13,1860.98,0.998
R-16 TOP,500,1.02,1.12,40,507,3.2,45.6,14.4,36.8,47.1,1.8,0.4,44.5,6.2,1.11,12000,14.76,2570.29,0.998
,1000,1.58,1.65,40,507,3.2,45.6,14.4,36.8,47.1,1.8,0.4,44.5,6.2,1.11,12000,14.76,2570.29,0.998
,1500,2.1,2.18,40,507,3.2,45.6,14.4,36.8,47.1,1.8,0.4,44.5,6.2,1.11,12000,14.76,2570.29,0.998
,2000,2.42,2.5,40,507,3.2,45.6,14.4,36.8,47.1,1.8,0.4,44.5,6.2,1.11,12000,14.76,2570.29,0.998
,2500,2.76,2.82,40,507,3.2,45.6,14.4,36.8,47.1,1.8,0.4,44.5,6.2,1.11,12000,14.76,2570.29,0.998
,3000,3.05,3.02,40,507,3.2,45.6,14.4,36.8,47.1,1.8,0.4,44.5,6.2,1.11,12000,14.76,2570.29,0.998
,4000,3.42,3.38,40,507,3.2,45.6,14.4,36.8,47.1,1.8,0.4,44.5,6.2,1.11,12000,14.76,2570.29,0.998
,5000,3.78,3.74,40,507,3.2,45.6,14.4,36.8,47.1,1.8,0.4,44.5,6.2,1.11,12000,14.76,2570.29,0.998
,6000,4.12,4.08,40,507,3.2,45.6,14.4,36.8,47.1,1.8,0.4,44.5,6.2,1.11,12000,14.76,2570.29,0.998
,7000,4.45,4.42,40,507,3.2,45.6,14.4,36.8,47.1,1.8,0.4,44.5,6.2,1.11,12000,14.76,2570.29,0.998
,8000,4.75,4.7,40,507,3.2,45.6,14.4,36.8,47.1,1.8,0.4,44.5,6.2,1.11,12000,14.76,2570.29,0.998
,9000,4.98,4.95,40,507,3.2,45.6,14.4,36.8,47.1,1.8,0.4,44.5,6.2,1.11,12000,14.76,2570.29,0.998
,10000,5.15,5.1,40,507,3.2,45.6,14.4,36.8,47.1,1.8,0.4,44.5,6.2,1.11,12000,14.76,2570.29,0.998
,12000,5.4,5.35,40,507,3.2,45.6,14.4,36.8,47.1,1.8,0.4,44.5,6.2,1.11,12000,14.76,2570.29,0.998
R-6,500,1.05,1.15,40,180,1.1,35,16.2,47.7,45.5,0,9.8,23.7,21,0.57,12000,7.85,5289.43,0.998
,1000,1.62,1.7,40,180,1.1,35,16.2,47.7,45.5,0,9.8,23.7,21,0.57,12000,7.85,5289.43,0.998
,1500,2.15,2.22,40,180,1.1,35,16.2,47.7,45.5,0,9.8,23.7,21,0.57,12000,7.85,5289.43,0.998
,2000,2.38,2.45,40,180,1.1,35,16.2,47.7,45.5,0,9.8,23.7,21,0.57,12000,7.85,5289.43,0.998
,3000,3.02,3.08,40,180,1.1,35,16.2,47.7,45.5,0,9.8,23.7,21,0.57,12000,7.85,5289.43,0.998
,4000,3.45,3.5,40,180,1.1,35,16.2,47.7,45.5,0,9.8,23.7,21,0.57,12000,7.85,5289.43,0.998
,5000,3.82,3.88,40,180,1.1,35,16.2,47.7,45.5,0,9.8,23.7,21,0.57,12000,7.85,5289.43,0.998
,6000,4.15,4.2,40,180,1.1,35,16.2,47.7,45.5,0,9.8,23.7,21,0.57,12000,7.85,5289.43,0.998
,7000,4.42,4.48,40,180,1.1,35,16.2,47.7,45.5,0,9.8,23.7,21,0.57,12000,7.85,5289.43,0.998
,8000,4.7,4.76,40,180,1.1,35,16.2,47.7,45.5,0,9.8,23.7,21,0.57,12000,7.85,5289.43,0.998
,9000,4.98,5.02,40,180,1.1,35,16.2,47.7,45.5,0,9.8,23.7,21,0.57,12000,7.85,5289.43,0.998
,10000,5.2,5.25,40,180,1.1,35,16.2,47.7,45.5,0,9.8,23.7,21,0.57,12000,7.85,5289.43,0.998
,11000,5.35,5.4,40,180,1.1,35,16.2,47.7,45.5,0,9.8,23.7,21,0.57,12000,7.85,5289.43,0.998
,12000,5.45,5.5,40,180,1.1,35,16.2,47.7,45.5,0,9.8,23.7,21,0.57,12000,7.85,5289.43,0.998
R-7 A,500,3.55,3.7,40,150,1,44,17.2,37.8,85.3,0.4,0.8,6.7,6.8,0.54,12000,7.58,5029.43,0.998
,1000,6.3,6.45,40,150,1,44,17.2,37.8,85.3,0.4,0.8,6.7,6.8,0.54,12000,7.58,5029.43,0.998
,1500,8.25,8.4,40,150,1,44,17.2,37.8,85.3,0.4,0.8,6.7,6.8,0.54,12000,7.58,5029.43,0.998
,2000,9.5,9.65,40,150,1,44,17.2,37.8,85.3,0.4,0.8,6.7,6.8,0.54,12000,7.58,5029.43,0.998
,3000,10.45,10.6,40,150,1,44,17.2,37.8,85.3,0.4,0.8,6.7,6.8,0.54,12000,7.58,5029.43,0.998
,4000,10.95,11.05,40,150,1,44,17.2,37.8,85.3,0.4,0.8,6.7,6.8,0.54,12000,7.58,5029.43,0.998
,5000,11.3,11.4,40,150,1,44,17.2,37.8,85.3,0.4,0.8,6.7,6.8,0.54,12000,7.58,5029.43,0.998
,6000,11.65,11.75,40,150,1,44,17.2,37.8,85.3,0.4,0.8,6.7,6.8,0.54,12000,7.58,5029.43,0.998
,7000,11.85,11.95,40,150,1,44,17.2,37.8,85.3,0.4,0.8,6.7,6.8,0.54,12000,7.58,5029.43,0.998
,8000,12,12.05,40,150,1,44,17.2,37.8,85.3,0.4,0.8,6.7,6.8,0.54,12000,7.58,5029.43,0.998
,9000,12.1,12.15,40,150,1,44,17.2,37.8,85.3,0.4,0.8,6.7,6.8,0.54,12000,7.58,5029.43,0.998
,10000,12.2,12.25,40,150,1,44,17.2,37.8,85.3,0.4,0.8,6.7,6.8,0.54,12000,7.58,5029.43,0.998
,11000,12.25,12.3,40,150,1,44,17.2,37.8,85.3,0.4,0.8,6.7,6.8,0.54,12000,7.58,5029.43,0.998
,12000,12.3,12.35,40,150,1,44,17.2,37.8,85.3,0.4,0.8,6.7,6.8,0.54,12000,7.58,5029.43,0.998
CG-81,330,3.2,2.58,30,117,2.98,28.31,12.78,55.93,69.02,0,0.66,30.32,10.56,1.15,5920,24.94,2860,0.99
,850,5.7,5.714,30,117,2.98,28.31,12.78,55.93,69.02,0,0.66,30.32,10.56,1.15,5920,24.94,2860,0.99
,1370,7.7,8.0775,30,117,2.98,28.31,12.78,55.93,69.02,0,0.66,30.32,10.56,1.15,5920,24.94,2860,0.99
,1860,9.5,9.8281,30,117,2.98,28.31,12.78,55.93,69.02,0,0.66,30.32,10.56,1.15,5920,24.94,2860,0.99
,2370,10.9,11.3017,30,117,2.98,28.31,12.78,55.93,69.02,0,0.66,30.32,10.56,1.15,5920,24.94,2860,0.99
,2890,12.1,12.5351,30,117,2.98,28.31,12.78,55.93,69.02,0,0.66,30.32,10.56,1.15,5920,24.94,2860,0.99
,3370,13.1,13.4908,30,117,2.98,28.31,12.78,55.93,69.02,0,0.66,30.32,10.56,1.15,5920,24.94,2860,0.99
,3900,14.3,14.3885,30,117,2.98,28.31,12.78,55.93,69.02,0,0.66,30.32,10.56,1.15,5920,24.94,2860,0.99
,4420,15.3,15.1421,30,117,2.98,28.31,12.78,55.93,69.02,0,0.66,30.32,10.56,1.15,5920,24.94,2860,0.99
,4910,16.1,15.76,30,117,2.98,28.31,12.78,55.93,69.02,0,0.66,30.32,10.56,1.15,5920,24.94,2860,0.99
,5410,16.6,16.315,30,117,2.98,28.31,12.78,55.93,69.02,0,0.66,30.32,10.56,1.15,5920,24.94,2860,0.99
,5920,17,16.816,30,117,2.98,28.31,12.78,55.93,69.02,0,0.66,30.32,10.56,1.15,5920,24.94,2860,0.99
CG-85,350,2.9,2.2946,30,65,2.01,27.72,19.67,50.6,65.75,0,3.09,31.16,11.75,1.18,5910,26.88,3750,0.99
,870,5,5.0618,30,65,2.01,27.72,19.67,50.6,65.75,0,3.09,31.16,11.75,1.18,5910,26.88,3750,0.99
,1380,6.8,7.2309,30,65,2.01,27.72,19.67,50.6,65.75,0,3.09,31.16,11.75,1.18,5910,26.88,3750,0.99
,1880,8.3,8.9759,30,65,2.01,27.72,19.67,50.6,65.75,0,3.09,31.16,11.75,1.18,5910,26.88,3750,0.99
,1870,10,8.9441,30,65,2.01,27.72,19.67,50.6,65.75,0,3.09,31.16,11.75,1.18,5910,26.88,3750,0.99
,2900,11.4,11.7221,30,65,2.01,27.72,19.67,50.6,65.75,0,3.09,31.16,11.75,1.18,5910,26.88,3750,0.99
,3380,12.7,12.7426,30,65,2.01,27.72,19.67,50.6,65.75,0,3.09,31.16,11.75,1.18,5910,26.88,3750,0.99
,3910,13.8,13.7207,30,65,2.01,27.72,19.67,50.6,65.75,0,3.09,31.16,11.75,1.18,5910,26.88,3750,0.99
,4430,14.8,14.5573,30,65,2.01,27.72,19.67,50.6,65.75,0,3.09,31.16,11.75,1.18,5910,26.88,3750,0.99
,4930,15.5,15.2671,30,65,2.01,27.72,19.67,50.6,65.75,0,3.09,31.16,11.75,1.18,5910,26.88,3750,0.99
,5420,16.1,15.8876,30,65,2.01,27.72,19.67,50.6,65.75,0,3.09,31.16,11.75,1.18,5910,26.88,3750,0.99
,5910,16.5,16.4452,30,65,2.01,27.72,19.67,50.6,65.75,0,3.09,31.16,11.75,1.18,5910,26.88,3750,0.99
CG-97,370,3.4,2.9742,30,95,2.61,33.86,10.92,52.61,83.15,0,1.94,14.93,17.7,0.94,5930,22.99,2490,0.99
,890,6,6.0536,30,95,2.61,33.86,10.92,52.61,83.15,0,1.94,14.93,17.7,0.94,5930,22.99,2490,0.99
,1360,7.6,8.1211,30,95,2.61,33.86,10.92,52.61,83.15,0,1.94,14.93,17.7,0.94,5930,22.99,2490,0.99
,1870,9.6,9.8604,30,95,2.61,33.86,10.92,52.61,83.15,0,1.94,14.93,17.7,0.94,5930,22.99,2490,0.99
,2360,11,11.1869,30,95,2.61,33.86,10.92,52.61,83.15,0,1.94,14.93,17.7,0.94,5930,22.99,2490,0.99
,2910,12.4,12.3891,30,95,2.61,33.86,10.92,52.61,83.15,0,1.94,14.93,17.7,0.94,5930,22.99,2490,0.99
,3380,13.2,13.2379,30,95,2.61,33.86,10.92,52.61,83.15,0,1.94,14.93,17.7,0.94,5930,22.99,2490,0.99
,3910,14.1,14.0455,30,95,2.61,33.86,10.92,52.61,83.15,0,1.94,14.93,17.7,0.94,5930,22.99,2490,0.99
,4420,14.8,14.7056,30,95,2.61,33.86,10.92,52.61,83.15,0,1.94,14.93,17.7,0.94,5930,22.99,2490,0.99
,4920,15.4,15.2646,30,95,2.61,33.86,10.92,52.61,83.15,0,1.94,14.93,17.7,0.94,5930,22.99,2490,0.99
,5390,15.9,15.7254,30,95,2.61,33.86,10.92,52.61,83.15,0,1.94,14.93,17.7,0.94,5930,22.99,2490,0.99
,5930,16.1,16.1913,30,95,2.61,33.86,10.92,52.61,83.15,0,1.94,14.93,17.7,0.94,5930,22.99,2490,0.99
CG-119,390,3.5,2.7029,30,25,1.45,27.01,30.01,41.53,62.5,0,0.69,36.81,14.62,1.21,5930,22.94,2920,0.99
,910,5.6,5.4505,30,25,1.45,27.01,30.01,41.53,62.5,0,0.69,36.81,14.62,1.21,5930,22.94,2920,0.99
,1380,7.1,7.3621,30,25,1.45,27.01,30.01,41.53,62.5,0,0.69,36.81,14.62,1.21,5930,22.94,2920,0.99
,1870,8.1,8.9557,30,25,1.45,27.01,30.01,41.53,62.5,0,0.69,36.81,14.62,1.21,5930,22.94,2920,0.99
,2360,9.8,10.2535,30,25,1.45,27.01,30.01,41.53,62.5,0,0.69,36.81,14.62,1.21,5930,22.94,2920,0.99
,2920,11.2,11.47,30,25,1.45,27.01,30.01,41.53,62.5,0,0.69,36.81,14.62,1.21,5930,22.94,2920,0.99
,3390,12.2,12.3243,30,25,1.45,27.01,30.01,41.53,62.5,0,0.69,36.81,14.62,1.21,5930,22.94,2920,0.99
,3920,12.6,13.1469,30,25,1.45,27.01,30.01,41.53,62.5,0,0.69,36.81,14.62,1.21,5930,22.94,2920,0.99
,4430,13.3,13.8264,30,25,1.45,27.01,30.01,41.53,62.5,0,0.69,36.81,14.62,1.21,5930,22.94,2920,0.99
,4920,15,14.396,30,25,1.45,27.01,30.01,41.53,62.5,0,0.69,36.81,14.62,1.21,5930,22.94,2920,0.99
,5390,15.4,14.8793,30,25,1.45,27.01,30.01,41.53,62.5,0,0.69,36.81,14.62,1.21,5930,22.94,2920,0.99
,5930,15.8,15.3711,30,25,1.45,27.01,30.01,41.53,62.5,0,0.69,36.81,14.62,1.21,5930,22.94,2920,0.99
CG-121,390,3.2,2.9483,30,32,1.28,29.34,18.26,51.12,71.7,0,0.69,27.61,10.97,1.11,5940,23.36,2700,0.99
,900,5.9,5.84,30,32,1.28,29.34,18.26,51.12,71.7,0,0.69,27.61,10.97,1.11,5940,23.36,2700,0.99
,1380,7.3,7.9012,30,32,1.28,29.34,18.26,51.12,71.7,0,0.69,27.61,10.97,1.11,5940,23.36,2700,0.99
,1890,9.5,9.6188,30,32,1.28,29.34,18.26,51.12,71.7,0,0.69,27.61,10.97,1.11,5940,23.36,2700,0.99
,2370,10.8,10.9198,30,32,1.28,29.34,18.26,51.12,71.7,0,0.69,27.61,10.97,1.11,5940,23.36,2700,0.99
,2920,12.3,12.1372,30,32,1.28,29.34,18.26,51.12,71.7,0,0.69,27.61,10.97,1.11,5940,23.36,2700,0.99
,3390,13.3,13.0033,30,32,1.28,29.34,18.26,51.12,71.7,0,0.69,27.61,10.97,1.11,5940,23.36,2700,0.99
,3930,13.7,13.8469,30,32,1.28,29.34,18.26,51.12,71.7,0,0.69,27.61,10.97,1.11,5940,23.36,2700,0.99
,4440,14.2,14.5264,30,32,1.28,29.34,18.26,51.12,71.7,0,0.69,27.61,10.97,1.11,5940,23.36,2700,0.99
,4930,15.2,15.0937,30,32,1.28,29.34,18.26,51.12,71.7,0,0.69,27.61,10.97,1.11,5940,23.36,2700,0.99
,5400,15.7,15.5733,30,32,1.28,29.34,18.26,51.12,71.7,0,0.69,27.61,10.97,1.11,5940,23.36,2700,0.99
,5940,16.1,16.06,30,32,1.28,29.34,18.26,51.12,71.7,0,0.69,27.61,10.97,1.11,5940,23.36,2700,0.99
Bogra,371,3.1943,3.0457,30,160,7,38,10,45,73.9,0.4,4.2,15.8,5.7,0.64,5085,33,2701,1
Bogra,743,6.4371,6.1886,30,160,7,38,10,45,73.9,0.4,4.2,15.8,5.7,0.64,5085,33,2701,1
Bogra,1114,9.5457,9.2457,30,160,7,38,10,45,73.9,0.4,4.2,15.8,5.7,0.64,5085,33,2701,1
Bogra,1486,12.2943,11.9943,30,160,7,38,10,45,73.9,0.4,4.2,15.8,5.7,0.64,5085,33,2701,1
Bogra,1857,13.6755,13.3755,30,160,7,38,10,45,73.9,0.4,4.2,15.8,5.7,0.64,5085,33,2701,1
Bogra,2229,14.9786,14.6821,30,160,7,38,10,45,73.9,0.4,4.2,15.8,5.7,0.64,5085,33,2701,1
Bogra,2600,16.0000,15.7500,30,160,7,38,10,45,73.9,0.4,4.2,15.8,5.7,0.64,5085,33,2701,1
Bogra,2971,17.0214,16.8179,30,160,7,38,10,45,73.9,0.4,4.2,15.8,5.7,0.64,5085,33,2701,1
Bogra,3343,17.9571,17.7571,30,160,7,38,10,45,73.9,0.4,4.2,15.8,5.7,0.64,5085,33,2701,1
Bogra,3714,18.8429,18.6429,30,160,7,38,10,45,73.9,0.4,4.2,15.8,5.7,0.64,5085,33,2701,1
Bogra,4086,19.6321,19.4321,30,160,7,38,10,45,73.9,0.4,4.2,15.8,5.7,0.64,5085,33,2701,1
Bogra,4457,20.3929,20.1929,30,160,7,38,10,45,73.9,0.4,4.2,15.8,5.7,0.64,5085,33,2701,1
Bogra,4829,20.9964,20.7964,30,160,7,38,10,45,73.9,0.4,4.2,15.8,5.7,0.64,5085,33,2701,1
Bogra,5200,21.6000,21.4000,30,160,7,38,10,45,73.9,0.4,4.2,15.8,5.7,0.64,5085,33,2701,1
Kenda,443,1.8357,1.9929,30,107,4,40,12,44,65.3,1,9.7,16.6,7.4,0.62,6341,24,3082,0.998
Kenda,886,4.4571,4.2286,30,107,4,40,12,44,65.3,1,9.7,16.6,7.4,0.62,6341,24,3082,0.998
Kenda,1329,6.7204,6.3878,30,107,4,40,12,44,65.3,1,9.7,16.6,7.4,0.62,6341,24,3082,0.998
Kenda,1771,7.9224,7.5265,30,107,4,40,12,44,65.3,1,9.7,16.6,7.4,0.62,6341,24,3082,0.998
Kenda,2214,9.2429,8.9257,30,107,4,40,12,44,65.3,1,9.7,16.6,7.4,0.62,6341,24,3082,0.998
Kenda,2657,10.5714,10.2714,30,107,4,40,12,44,65.3,1,9.7,16.6,7.4,0.62,6341,24,3082,0.998
Kenda,3100,11.7667,11.4833,30,107,4,40,12,44,65.3,1,9.7,16.6,7.4,0.62,6341,24,3082,0.998
Kenda,3543,12.5048,12.2952,30,107,4,40,12,44,65.3,1,9.7,16.6,7.4,0.62,6341,24,3082,0.998
Kenda,3986,13.1304,12.9786,30,107,4,40,12,44,65.3,1,9.7,16.6,7.4,0.62,6341,24,3082,0.998
Kenda,4429,13.7476,13.6571,30,107,4,40,12,44,65.3,1,9.7,16.6,7.4,0.62,6341,24,3082,0.998
Kenda,4871,14.4857,14.5429,30,107,4,40,12,44,65.3,1,9.7,16.6,7.4,0.62,6341,24,3082,0.998
Kenda,5314,15.1714,15.2714,30,107,4,40,12,44,65.3,1,9.7,16.6,7.4,0.62,6341,24,3082,0.998
Kenda,5757,15.8095,15.9095,30,107,4,40,12,44,65.3,1,9.7,16.6,7.4,0.62,6341,24,3082,0.998
Kenda,6200,16.4000,16.5000,30,107,4,40,12,44,65.3,1,9.7,16.6,7.4,0.62,6341,24,3082,0.998
Narayankuri,486,1.0714,1.2714,30,46,7,41,15,37,73.8,0.8,6,11.4,7.9,0.64,6858,36,7351,0.996
Narayankuri,971,3.9143,3.9429,30,46,7,41,15,37,73.8,0.8,6,11.4,7.9,0.64,6858,36,7351,0.996
Narayankuri,1457,6.1714,5.9071,30,46,7,41,15,37,73.8,0.8,6,11.4,7.9,0.64,6858,36,7351,0.996
Narayankuri,1943,7.6286,7.2429,30,46,7,41,15,37,73.8,0.8,6,11.4,7.9,0.64,6858,36,7351,0.996
Narayankuri,2429,9.2286,8.7571,30,46,7,41,15,37,73.8,0.8,6,11.4,7.9,0.64,6858,36,7351,0.996
Narayankuri,2914,10.5071,10.0464,30,46,7,41,15,37,73.8,0.8,6,11.4,7.9,0.64,6858,36,7351,0.996
Narayankuri,3400,11.6000,11.2000,30,46,7,41,15,37,73.8,0.8,6,11.4,7.9,0.64,6858,36,7351,0.996
Narayankuri,3886,12.4500,12.1714,30,46,7,41,15,37,73.8,0.8,6,11.4,7.9,0.64,6858,36,7351,0.996
Narayankuri,4371,13.4000,13.2000,30,46,7,41,15,37,73.8,0.8,6,11.4,7.9,0.64,6858,36,7351,0.996
Narayankuri,4857,14.5214,14.3214,30,46,7,41,15,37,73.8,0.8,6,11.4,7.9,0.64,6858,36,7351,0.996
Narayankuri,5343,15.5536,15.3536,30,46,7,41,15,37,73.8,0.8,6,11.4,7.9,0.64,6858,36,7351,0.996
Narayankuri,5829,16.4429,16.2429,30,46,7,41,15,37,73.8,0.8,6,11.4,7.9,0.64,6858,36,7351,0.996
Narayankuri,6314,17.1333,16.9333,30,46,7,41,15,37,73.8,0.8,6,11.4,7.9,0.64,6858,36,7351,0.996
Narayankuri,6800,17.7000,17.5000,30,46,7,41,15,37,73.8,0.8,6,11.4,7.9,0.64,6858,36,7351,0.996
Satgram,300,1.7000,1.9000,30,190,4,40,17,39,49.7,0.8,11.3,27.2,11,0.61,4194,23,2553,1
Satgram,600,3.6500,3.5500,30,190,4,40,17,39,49.7,0.8,11.3,27.2,11,0.61,4194,23,2553,1
Satgram,900,5.8333,5.5667,30,190,4,40,17,39,49.7,0.8,11.3,27.2,11,0.61,4194,23,2553,1
Satgram,1200,7.2667,6.9667,30,190,4,40,17,39,49.7,0.8,11.3,27.2,11,0.61,4194,23,2553,1
Satgram,1500,8.2667,7.9667,30,190,4,40,17,39,49.7,0.8,11.3,27.2,11,0.61,4194,23,2553,1
Satgram,1800,9.1000,8.8333,30,190,4,40,17,39,49.7,0.8,11.3,27.2,11,0.61,4194,23,2553,1
Satgram,2100,9.8500,9.6333,30,190,4,40,17,39,49.7,0.8,11.3,27.2,11,0.61,4194,23,2553,1
Satgram,2400,10.5800,10.3800,30,190,4,40,17,39,49.7,0.8,11.3,27.2,11,0.61,4194,23,2553,1
Satgram,2700,11.3000,11.1000,30,190,4,40,17,39,49.7,0.8,11.3,27.2,11,0.61,4194,23,2553,1
Satgram,3000,12.0200,11.8200,30,190,4,40,17,39,49.7,0.8,11.3,27.2,11,0.61,4194,23,2553,1
Satgram,3300,12.6500,12.4750,30,190,4,40,17,39,49.7,0.8,11.3,27.2,11,0.61,4194,23,2553,1
Satgram,3600,13.1000,13.0000,30,190,4,40,17,39,49.7,0.8,11.3,27.2,11,0.61,4194,23,2553,1
Satgram,3900,13.5500,13.4500,30,190,4,40,17,39,49.7,0.8,11.3,27.2,11,0.61,4194,23,2553,1
Satgram,4200,14.0000,13.9000,30,190,4,40,17,39,49.7,0.8,11.3,27.2,11,0.61,4194,23,2553,1
Kalimati,414,3.6257,3.4257,30,172,1.2,36,28,34.8,12,1.3,7.3,61.3,18.1,0.96,5838,16,1894,0.999
Kalimati,829,5.4735,5.2735,30,172,1.2,36,28,34.8,12,1.3,7.3,61.3,18.1,0.96,5838,16,1894,0.999
Kalimati,1243,6.5388,6.3388,30,172,1.2,36,28,34.8,12,1.3,7.3,61.3,18.1,0.96,5838,16,1894,0.999
Kalimati,1657,7.5367,7.3367,30,172,1.2,36,28,34.8,12,1.3,7.3,61.3,18.1,0.96,5838,16,1894,0.999
Kalimati,2071,8.4245,8.2245,30,172,1.2,36,28,34.8,12,1.3,7.3,61.3,18.1,0.96,5838,16,1894,0.999
Kalimati,2486,9.2000,9.0000,30,172,1.2,36,28,34.8,12,1.3,7.3,61.3,18.1,0.96,5838,16,1894,0.999
Kalimati,2900,9.9250,9.7250,30,172,1.2,36,28,34.8,12,1.3,7.3,61.3,18.1,0.96,5838,16,1894,0.999
Kalimati,3314,10.3750,10.1750,30,172,1.2,36,28,34.8,12,1.3,7.3,61.3,18.1,0.96,5838,16,1894,0.999
Kalimati,3729,10.7375,10.5375,30,172,1.2,36,28,34.8,12,1.3,7.3,61.3,18.1,0.96,5838,16,1894,0.999
Kalimati,4143,11.0143,10.8571,30,172,1.2,36,28,34.8,12,1.3,7.3,61.3,18.1,0.96,5838,16,1894,0.999
Kalimati,4557,11.2732,11.1679,30,172,1.2,36,28,34.8,12,1.3,7.3,61.3,18.1,0.96,5838,16,1894,0.999
Kalimati,4971,11.5476,11.4476,30,172,1.2,36,28,34.8,12,1.3,7.3,61.3,18.1,0.96,5838,16,1894,0.999
Kalimati,5386,11.7619,11.6619,30,172,1.2,36,28,34.8,12,1.3,7.3,61.3,18.1,0.96,5838,16,1894,0.999
Kalimati,5800,11.9000,11.8000,30,172,1.2,36,28,34.8,12,1.3,7.3,61.3,18.1,0.96,5838,16,1894,0.999
Local II,336,3.0643,2.9643,30,118,2.3,41.5,22,34.2,12.9,1.8,5.8,62.1,17.4,1.01,4602,12,1316,0.999
Local II,671,4.6086,4.5086,30,118,2.3,41.5,22,34.2,12.9,1.8,5.8,62.1,17.4,1.01,4602,12,1316,0.999
Local II,1007,5.6439,5.5439,30,118,2.3,41.5,22,34.2,12.9,1.8,5.8,62.1,17.4,1.01,4602,12,1316,0.999
Local II,1343,6.3633,6.2633,30,118,2.3,41.5,22,34.2,12.9,1.8,5.8,62.1,17.4,1.01,4602,12,1316,0.999
Local II,1679,6.9455,6.8455,30,118,2.3,41.5,22,34.2,12.9,1.8,5.8,62.1,17.4,1.01,4602,12,1316,0.999
Local II,2014,7.4071,7.3071,30,118,2.3,41.5,22,34.2,12.9,1.8,5.8,62.1,17.4,1.01,4602,12,1316,0.999
Local II,2350,7.8500,7.7500,30,118,2.3,41.5,22,34.2,12.9,1.8,5.8,62.1,17.4,1.01,4602,12,1316,0.999
Local II,2686,8.1857,8.0857,30,118,2.3,41.5,22,34.2,12.9,1.8,5.8,62.1,17.4,1.01,4602,12,1316,0.999
Local II,3021,8.5214,8.4214,30,118,2.3,41.5,22,34.2,12.9,1.8,5.8,62.1,17.4,1.01,4602,12,1316,0.999
Local II,3357,8.7607,8.6607,30,118,2.3,41.5,22,34.2,12.9,1.8,5.8,62.1,17.4,1.01,4602,12,1316,0.999
Local II,3693,8.9705,8.8705,30,118,2.3,41.5,22,34.2,12.9,1.8,5.8,62.1,17.4,1.01,4602,12,1316,0.999
Local II,4029,9.1964,9.0964,30,118,2.3,41.5,22,34.2,12.9,1.8,5.8,62.1,17.4,1.01,4602,12,1316,0.999
Local II,4364,9.4482,9.3482,30,118,2.3,41.5,22,34.2,12.9,1.8,5.8,62.1,17.4,1.01,4602,12,1316,0.999
Local II,4700,9.7000,9.6000,30,118,2.3,41.5,22,34.2,12.9,1.8,5.8,62.1,17.4,1.01,4602,12,1316,0.999
Mehaladih,557,3.4486,3.2171,30,201,1.1,35,30,33.9,16.7,2.3,8.3,64.6,8.1,0.96,7782,23,3607,0.995
Mehaladih,1114,6.1143,5.8143,30,201,1.1,35,30,33.9,16.7,2.3,8.3,64.6,8.1,0.96,7782,23,3607,0.995
Mehaladih,1671,7.6071,7.3298,30,201,1.1,35,30,33.9,16.7,2.3,8.3,64.6,8.1,0.96,7782,23,3607,0.995
Mehaladih,2229,8.4429,8.2119,30,201,1.1,35,30,33.9,16.7,2.3,8.3,64.6,8.1,0.96,7782,23,3607,0.995
Mehaladih,2786,9.3714,9.1714,30,201,1.1,35,30,33.9,16.7,2.3,8.3,64.6,8.1,0.96,7782,23,3607,0.995
Mehaladih,3343,10.4619,10.2667,30,201,1.1,35,30,33.9,16.7,2.3,8.3,64.6,8.1,0.96,7782,23,3607,0.995
Mehaladih,3900,11.2667,11.1333,30,201,1.1,35,30,33.9,16.7,2.3,8.3,64.6,8.1,0.96,7782,23,3607,0.995
Mehaladih,4457,12.0086,11.9086,30,201,1.1,35,30,33.9,16.7,2.3,8.3,64.6,8.1,0.96,7782,23,3607,0.995
Mehaladih,5014,12.6771,12.5771,30,201,1.1,35,30,33.9,16.7,2.3,8.3,64.6,8.1,0.96,7782,23,3607,0.995
Mehaladih,5571,13.3540,13.2540,30,201,1.1,35,30,33.9,16.7,2.3,8.3,64.6,8.1,0.96,7782,23,3607,0.995
Mehaladih,6129,14.0349,13.9349,30,201,1.1,35,30,33.9,16.7,2.3,8.3,64.6,8.1,0.96,7782,23,3607,0.995
Mehaladih,6686,14.7159,14.6159,30,201,1.1,35,30,33.9,16.7,2.3,8.3,64.6,8.1,0.96,7782,23,3607,0.995
Mehaladih,7243,15.3125,15.1821,30,201,1.1,35,30,33.9,16.7,2.3,8.3,64.6,8.1,0.96,7782,23,3607,0.995
Mehaladih,7800,15.8000,15.6000,30,201,1.1,35,30,33.9,16.7,2.3,8.3,64.6,8.1,0.96,7782,23,3607,0.995
Mugma Special,336,1.9571,2.1357,30,109,2.2,38,27,32.8,7.7,0.7,12.8,61.9,16.9,1.06,4625,13,1852,0.998
Mugma Special,671,3.4343,3.4114,30,109,2.2,38,27,32.8,7.7,0.7,12.8,61.9,16.9,1.06,4625,13,1852,0.998
Mugma Special,1007,4.4735,4.3439,30,109,2.2,38,27,32.8,7.7,0.7,12.8,61.9,16.9,1.06,4625,13,1852,0.998
Mugma Special,1343,5.2408,5.0633,30,109,2.2,38,27,32.8,7.7,0.7,12.8,61.9,16.9,1.06,4625,13,1852,0.998
Mugma Special,1679,5.9061,5.7061,30,109,2.2,38,27,32.8,7.7,0.7,12.8,61.9,16.9,1.06,4625,13,1852,0.998
Mugma Special,2014,6.4816,6.2816,30,109,2.2,38,27,32.8,7.7,0.7,12.8,61.9,16.9,1.06,4625,13,1852,0.998
Mugma Special,2350,6.9875,6.7875,30,109,2.2,38,27,32.8,7.7,0.7,12.8,61.9,16.9,1.06,4625,13,1852,0.998
Mugma Special,2686,7.4071,7.2071,30,109,2.2,38,27,32.8,7.7,0.7,12.8,61.9,16.9,1.06,4625,13,1852,0.998
Mugma Special,3021,7.8179,7.6214,30,109,2.2,38,27,32.8,7.7,0.7,12.8,61.9,16.9,1.06,4625,13,1852,0.998
Mugma Special,3357,8.0976,7.9571,30,109,2.2,38,27,32.8,7.7,0.7,12.8,61.9,16.9,1.06,4625,13,1852,0.998
Mugma Special,3693,8.3464,8.2464,30,109,2.2,38,27,32.8,7.7,0.7,12.8,61.9,16.9,1.06,4625,13,1852,0.998
Mugma Special,4029,8.5143,8.4143,30,109,2.2,38,27,32.8,7.7,0.7,12.8,61.9,16.9,1.06,4625,13,1852,0.998
Mugma Special,4364,8.6986,8.5986,30,109,2.2,38,27,32.8,7.7,0.7,12.8,61.9,16.9,1.06,4625,13,1852,0.998
Mugma Special,4700,8.9000,8.8000,30,109,2.2,38,27,32.8,7.7,0.7,12.8,61.9,16.9,1.06,4625,13,1852,0.998
SKAC 1,414,5.7400,5.5371,30,914,1.4,34,31,33.6,9.3,0.5,0.3,53.4,36.5,1.94,5705,22,1103,0.999
SKAC 1,829,9.8000,9.5143,30,914,1.4,34,31,33.6,9.3,0.5,0.3,53.4,36.5,1.94,5705,22,1103,0.999
SKAC 1,1243,11.6048,11.3429,30,914,1.4,34,31,33.6,9.3,0.5,0.3,53.4,36.5,1.94,5705,22,1103,0.999
SKAC 1,1657,12.9397,12.7238,30,914,1.4,34,31,33.6,9.3,0.5,0.3,53.4,36.5,1.94,5705,22,1103,0.999
SKAC 1,2071,13.9971,13.7971,30,914,1.4,34,31,33.6,9.3,0.5,0.3,53.4,36.5,1.94,5705,22,1103,0.999
SKAC 1,2486,14.9086,14.7086,30,914,1.4,34,31,33.6,9.3,0.5,0.3,53.4,36.5,1.94,5705,22,1103,0.999
SKAC 1,2900,15.8000,15.6000,30,914,1.4,34,31,33.6,9.3,0.5,0.3,53.4,36.5,1.94,5705,22,1103,0.999
SKAC 1,3314,16.6286,16.4286,30,914,1.4,34,31,33.6,9.3,0.5,0.3,53.4,36.5,1.94,5705,22,1103,0.999
SKAC 1,3729,17.2857,17.0964,30,914,1.4,34,31,33.6,9.3,0.5,0.3,53.4,36.5,1.94,5705,22,1103,0.999
SKAC 1,4143,17.5619,17.4071,30,914,1.4,34,31,33.6,9.3,0.5,0.3,53.4,36.5,1.94,5705,22,1103,0.999
SKAC 1,4557,17.8381,17.7179,30,914,1.4,34,31,33.6,9.3,0.5,0.3,53.4,36.5,1.94,5705,22,1103,0.999
SKAC 1,4971,18.1029,18.0029,30,914,1.4,34,31,33.6,9.3,0.5,0.3,53.4,36.5,1.94,5705,22,1103,0.999
SKAC 1,5386,18.3514,18.2514,30,914,1.4,34,31,33.6,9.3,0.5,0.3,53.4,36.5,1.94,5705,22,1103,0.999
SKAC 1,5800,18.6000,18.5000,30,914,1.4,34,31,33.6,9.3,0.5,0.3,53.4,36.5,1.94,5705,22,1103,0.999
SKAC 3,371,5.6643,5.4786,30,996,1.8,32,48,18.2,0.2,0,0,18.6,81.2,1.3,5204,22,1058,1
SKAC 3,743,9.3229,9.1229,30,996,1.8,32,48,18.2,0.2,0,0,18.6,81.2,1.3,5204,22,1058,1
SKAC 3,1114,11.4667,11.2667,30,996,1.8,32,48,18.2,0.2,0,0,18.6,81.2,1.3,5204,22,1058,1
SKAC 3,1486,12.6222,12.4222,30,996,1.8,32,48,18.2,0.2,0,0,18.6,81.2,1.3,5204,22,1058,1
SKAC 3,1857,13.7214,13.5214,30,996,1.8,32,48,18.2,0.2,0,0,18.6,81.2,1.3,5204,22,1058,1
SKAC 3,2229,14.5107,14.3107,30,996,1.8,32,48,18.2,0.2,0,0,18.6,81.2,1.3,5204,22,1058,1
SKAC 3,2600,15.3000,15.1000,30,996,1.8,32,48,18.2,0.2,0,0,18.6,81.2,1.3,5204,22,1058,1
SKAC 3,2971,15.9500,15.7500,30,996,1.8,32,48,18.2,0.2,0,0,18.6,81.2,1.3,5204,22,1058,1
SKAC 3,3343,16.6000,16.4000,30,996,1.8,32,48,18.2,0.2,0,0,18.6,81.2,1.3,5204,22,1058,1
SKAC 3,3714,16.9750,16.7750,30,996,1.8,32,48,18.2,0.2,0,0,18.6,81.2,1.3,5204,22,1058,1
SKAC 3,4086,17.3000,17.1000,30,996,1.8,32,48,18.2,0.2,0,0,18.6,81.2,1.3,5204,22,1058,1
SKAC 3,4457,17.5286,17.3543,30,996,1.8,32,48,18.2,0.2,0,0,18.6,81.2,1.3,5204,22,1058,1
SKAC 3,4829,17.7143,17.5771,30,996,1.8,32,48,18.2,0.2,0,0,18.6,81.2,1.3,5204,22,1058,1
SKAC 3,5200,17.9000,17.8000,30,996,1.8,32,48,18.2,0.2,0,0,18.6,81.2,1.3,5204,22,1058,1
15th,493,3.0557,3.3514,30,520,1.2,45,20,33.8,86.1,0.2,0.2,5.5,8,1.29,6856,24,2026,0.999
15th,986,7.0829,6.8000,30,520,1.2,45,20,33.8,86.1,0.2,0.2,5.5,8,1.29,6856,24,2026,0.999
15th,1479,10.3586,10.0586,30,520,1.2,45,20,33.8,86.1,0.2,0.2,5.5,8,1.29,6856,24,2026,0.999
15th,1971,12.0490,11.7490,30,520,1.2,45,20,33.8,86.1,0.2,0.2,5.5,8,1.29,6856,24,2026,0.999
15th,2464,13.3616,13.0946,30,520,1.2,45,20,33.8,86.1,0.2,0.2,5.5,8,1.29,6856,24,2026,0.999
15th,2957,14.4089,14.2036,30,520,1.2,45,20,33.8,86.1,0.2,0.2,5.5,8,1.29,6856,24,2026,0.999
15th,3450,15.1000,14.9000,30,520,1.2,45,20,33.8,86.1,0.2,0.2,5.5,8,1.29,6856,24,2026,0.999
15th,3943,15.7571,15.5571,30,520,1.2,45,20,33.8,86.1,0.2,0.2,5.5,8,1.29,6856,24,2026,0.999
15th,4436,16.2650,16.0650,30,520,1.2,45,20,33.8,86.1,0.2,0.2,5.5,8,1.29,6856,24,2026,0.999
15th,4929,16.6100,16.4100,30,520,1.2,45,20,33.8,86.1,0.2,0.2,5.5,8,1.29,6856,24,2026,0.999
15th,5421,17.0436,16.8436,30,520,1.2,45,20,33.8,86.1,0.2,0.2,5.5,8,1.29,6856,24,2026,0.999
15th,5914,17.5857,17.3857,30,520,1.2,45,20,33.8,86.1,0.2,0.2,5.5,8,1.29,6856,24,2026,0.999
15th,6407,18.0776,17.8776,30,520,1.2,45,20,33.8,86.1,0.2,0.2,5.5,8,1.29,6856,24,2026,0.999
15th,6900,18.5000,18.3000,30,520,1.2,45,20,33.8,86.1,0.2,0.2,5.5,8,1.29,6856,24,2026,0.999
16th Top,436,3.9643,4.2214,30,650,1.6,36.5,24,37.9,62,1.4,0.3,29.5,6.8,1.22,6249,27,1823,0.999
16th Top,871,8.4086,8.1429,30,650,1.6,36.5,24,37.9,62,1.4,0.3,29.5,6.8,1.22,6249,27,1823,0.999
16th Top,1307,11.2786,10.9786,30,650,1.6,36.5,24,37.9,62,1.4,0.3,29.5,6.8,1.22,6249,27,1823,0.999
16th Top,1743,13.1403,12.8403,30,650,1.6,36.5,24,37.9,62,1.4,0.3,29.5,6.8,1.22,6249,27,1823,0.999
16th Top,2179,14.2890,13.9890,30,650,1.6,36.5,24,37.9,62,1.4,0.3,29.5,6.8,1.22,6249,27,1823,0.999
16th Top,2614,15.4286,15.1302,30,650,1.6,36.5,24,37.9,62,1.4,0.3,29.5,6.8,1.22,6249,27,1823,0.999
16th Top,3050,16.3000,16.0500,30,650,1.6,36.5,24,37.9,62,1.4,0.3,29.5,6.8,1.22,6249,27,1823,0.999
16th Top,3486,17.1714,16.9698,30,650,1.6,36.5,24,37.9,62,1.4,0.3,29.5,6.8,1.22,6249,27,1823,0.999
16th Top,3921,17.9375,17.7375,30,650,1.6,36.5,24,37.9,62,1.4,0.3,29.5,6.8,1.22,6249,27,1823,0.999
16th Top,4357,18.6635,18.4635,30,650,1.6,36.5,24,37.9,62,1.4,0.3,29.5,6.8,1.22,6249,27,1823,0.999
16th Top,4793,19.1476,18.9476,30,650,1.6,36.5,24,37.9,62,1.4,0.3,29.5,6.8,1.22,6249,27,1823,0.999
16th Top,5229,19.6222,19.4222,30,650,1.6,36.5,24,37.9,62,1.4,0.3,29.5,6.8,1.22,6249,27,1823,0.999
16th Top,5664,19.9611,19.7611,30,650,1.6,36.5,24,37.9,62,1.4,0.3,29.5,6.8,1.22,6249,27,1823,0.999
16th Top,6100,20.3000,20.1000,30,650,1.6,36.5,24,37.9,62,1.4,0.3,29.5,6.8,1.22,6249,27,1823,0.999
16th Bottom,500,4.5600,4.3400,30,450,6,35,34,25,58.4,2.3,0.3,33.7,5.3,1.11,7038,28,2410,0.998
16th Bottom,1000,8.1000,7.8000,30,450,6,35,34,25,58.4,2.3,0.3,33.7,5.3,1.11,7038,28,2410,0.998
16th Bottom,1500,10.6000,10.3000,30,450,6,35,34,25,58.4,2.3,0.3,33.7,5.3,1.11,7038,28,2410,0.998
16th Bottom,2000,12.0444,11.8000,30,450,6,35,34,25,58.4,2.3,0.3,33.7,5.3,1.11,7038,28,2410,0.998
16th Bottom,2500,13.4125,13.2125,30,450,6,35,34,25,58.4,2.3,0.3,33.7,5.3,1.11,7038,28,2410,0.998
16th Bottom,3000,14.4750,14.2750,30,450,6,35,34,25,58.4,2.3,0.3,33.7,5.3,1.11,7038,28,2410,0.998
16th Bottom,3500,15.5375,15.3375,30,450,6,35,34,25,58.4,2.3,0.3,33.7,5.3,1.11,7038,28,2410,0.998
16th Bottom,4000,16.6000,16.4000,30,450,6,35,34,25,58.4,2.3,0.3,33.7,5.3,1.11,7038,28,2410,0.998
16th Bottom,4500,17.4750,17.2750,30,450,6,35,34,25,58.4,2.3,0.3,33.7,5.3,1.11,7038,28,2410,0.998
16th Bottom,5000,18.3000,18.1000,30,450,6,35,34,25,58.4,2.3,0.3,33.7,5.3,1.11,7038,28,2410,0.998
16th Bottom,5500,19.0500,18.8500,30,450,6,35,34,25,58.4,2.3,0.3,33.7,5.3,1.11,7038,28,2410,0.998
16th Bottom,6000,19.7000,19.5000,30,450,6,35,34,25,58.4,2.3,0.3,33.7,5.3,1.11,7038,28,2410,0.998
16th Bottom,6500,20.3333,20.1333,30,450,6,35,34,25,58.4,2.3,0.3,33.7,5.3,1.11,7038,28,2410,0.998
16th Bottom,7000,21.0000,20.8000,30,450,6,35,34,25,58.4,2.3,0.3,33.7,5.3,1.11,7038,28,2410,0.998
18th,443,3.4771,3.7257,30,380,0.5,38,22,39.5,84.2,0.5,1,9.8,4.5,0.97,6286,22,1749,0.999
18th,886,7.3743,7.0914,30,380,0.5,38,22,39.5,84.2,0.5,1,9.8,4.5,0.97,6286,22,1749,0.999
18th,1329,9.8571,9.5571,30,380,0.5,38,22,39.5,84.2,0.5,1,9.8,4.5,0.97,6286,22,1749,0.999
18th,1771,11.3182,11.0182,30,380,0.5,38,22,39.5,84.2,0.5,1,9.8,4.5,0.97,6286,22,1749,0.999
18th,2214,12.1636,11.8636,30,380,0.5,38,22,39.5,84.2,0.5,1,9.8,4.5,0.97,6286,22,1749,0.999
18th,2657,13.0270,12.7333,30,380,0.5,38,22,39.5,84.2,0.5,1,9.8,4.5,0.97,6286,22,1749,0.999
18th,3100,14.0111,13.7667,30,380,0.5,38,22,39.5,84.2,0.5,1,9.8,4.5,0.97,6286,22,1749,0.999
18th,3543,14.9482,14.7482,30,380,0.5,38,22,39.5,84.2,0.5,1,9.8,4.5,0.97,6286,22,1749,0.999
18th,3986,15.4464,15.2464,30,380,0.5,38,22,39.5,84.2,0.5,1,9.8,4.5,0.97,6286,22,1749,0.999
18th,4429,15.9286,15.7286,30,380,0.5,38,22,39.5,84.2,0.5,1,9.8,4.5,0.97,6286,22,1749,0.999
18th,4871,16.3714,16.1714,30,380,0.5,38,22,39.5,84.2,0.5,1,9.8,4.5,0.97,6286,22,1749,0.999
18th,5314,16.7800,16.5800,30,380,0.5,38,22,39.5,84.2,0.5,1,9.8,4.5,0.97,6286,22,1749,0.999
18th,5757,17.0900,16.8900,30,380,0.5,38,22,39.5,84.2,0.5,1,9.8,4.5,0.97,6286,22,1749,0.999
18th,6200,17.4000,17.2000,30,380,0.5,38,22,39.5,84.2,0.5,1,9.8,4.5,0.97,6286,22,1749,0.999
J/01,0.8,3.4,3,41.7,390,0.78,18.85,30.41,49.96,40.33,1.11,52.2,1.36,5,1,8400,6.09,890,0.98
,2,4.8,4.4,41.7,390,0.78,18.85,30.41,49.96,40.33,1.11,52.2,1.36,5,1,8400,6.09,890,0.98
,3.5,5,4.7,41.7,390,0.78,18.85,30.41,49.96,40.33,1.11,52.2,1.36,5,1,8400,6.09,890,0.98
,4.5,5.1,4.9,41.7,390,0.78,18.85,30.41,49.96,40.33,1.11,52.2,1.36,5,1,8400,6.09,890,0.98
,5.5,5.2,5.05,41.7,390,0.78,18.85,30.41,49.96,40.33,1.11,52.2,1.36,5,1,8400,6.09,890,0.98
,6.5,5.35,5.2,41.7,390,0.78,18.85,30.41,49.96,40.33,1.11,52.2,1.36,5,1,8400,6.09,890,0.98
,7.5,5.5,5.3,41.7,390,0.78,18.85,30.41,49.96,40.33,1.11,52.2,1.36,5,1,8400,6.09,890,0.98
,8,5.55,5.4,41.7,390,0.78,18.85,30.41,49.96,40.33,1.11,52.2,1.36,5,1,8400,6.09,890,0.98
,8.5,5.6,5.5,41.7,390,0.78,18.85,30.41,49.96,40.33,1.11,52.2,1.36,5,1,8400,6.09,890,0.98
J/02,0.5,4.3,4.3,47.2,473,1.15,14.08,30.21,54.56,51.28,1.27,37.6,3.85,6,0.8,8400,12.19,1220,0.98
,1,5.6,5.6,47.2,473,1.15,14.08,30.21,54.56,51.28,1.27,37.6,3.85,6,0.8,8400,12.19,1220,0.98
,1.5,6.8,6.8,47.2,473,1.15,14.08,30.21,54.56,51.28,1.27,37.6,3.85,6,0.8,8400,12.19,1220,0.98
,2,7.8,7.8,47.2,473,1.15,14.08,30.21,54.56,51.28,1.27,37.6,3.85,6,0.8,8400,12.19,1220,0.98
,3,8.7,8.7,47.2,473,1.15,14.08,30.21,54.56,51.28,1.27,37.6,3.85,6,0.8,8400,12.19,1220,0.98
,4,9.2,9.2,47.2,473,1.15,14.08,30.21,54.56,51.28,1.27,37.6,3.85,6,0.8,8400,12.19,1220,0.98
,5,9.7,9.7,47.2,473,1.15,14.08,30.21,54.56,51.28,1.27,37.6,3.85,6,0.8,8400,12.19,1220,0.98
,6,9.9,9.9,47.2,473,1.15,14.08,30.21,54.56,51.28,1.27,37.6,3.85,6,0.8,8400,12.19,1220,0.98
,8,10.5,10.5,47.2,473,1.15,14.08,30.21,54.56,51.28,1.27,37.6,3.85,6,0.8,8400,12.19,1220,0.98
24,500,0.4345,0.418906411,20,840,0.7,16.1,4.4,83.9,84,0,0,16,4.6,1.8,10590,0.67,0.75,0.998
24,1000,0.553,0.563092773,20,840,0.7,16.1,4.4,83.9,84,0,0,16,4.6,1.8,10590,0.67,0.75,0.998
24,2000,0.6715,0.680144678,20,840,0.7,16.1,4.4,83.9,84,0,0,16,4.6,1.8,10590,0.67,0.75,0.998
24,4000,0.7505,0.759036341,20,840,0.7,16.1,4.4,83.9,84,0,0,16,4.6,1.8,10590,0.67,0.75,0.998
24,6000,0.79,0.789564174,20,840,0.7,16.1,4.4,83.9,84,0,0,16,4.6,1.8,10590,0.67,0.75,0.998
24,10000,0.8295,0.815813258,20,840,0.7,16.1,4.4,83.9,84,0,0,16,4.6,1.8,10590,0.67,0.75,0.998
24,500,0.316,0.321606845,45,840,0.7,16.1,4.4,83.9,84,0,0,16,4.6,1.8,10590,0.67,0.75,0.998
24,1000,0.474,0.466090114,45,840,0.7,16.1,4.4,83.9,84,0,0,16,4.6,1.8,10590,0.67,0.75,0.998
24,2000,0.5925,0.601117416,45,840,0.7,16.1,4.4,83.9,84,0,0,16,4.6,1.8,10590,0.67,0.75,0.998
24,4000,0.711,0.702938861,45,840,0.7,16.1,4.4,83.9,84,0,0,16,4.6,1.8,10590,0.67,0.75,0.998
24,6000,0.7505,0.745003484,45,840,0.7,16.1,4.4,83.9,84,0,0,16,4.6,1.8,10590,0.67,0.75,0.998
24,10000,0.7742,0.782462191,45,840,0.9,16.9,4.3,83.1,77.9,0,0,22.1,4.5,1.8,10590,0.67,0.75,0.998
26,500,0.2286,0.233300635,20,800,0.9,16.9,4.3,83.1,77.9,0,0,22.1,4.5,1.8,16470,0.69,1.01,0.998
26,1000,0.3429,0.343879375,20,800,0.9,16.9,4.3,83.1,77.9,0,0,22.1,4.5,1.8,16470,0.69,1.01,0.998
26,2000,0.4572,0.450686515,20,800,0.9,16.9,4.3,83.1,77.9,0,0,22.1,4.5,1.8,16470,0.69,1.01,0.998
26,4000,0.5334,0.533544601,20,800,0.9,16.9,4.3,83.1,77.9,0,0,22.1,4.5,1.8,16470,0.69,1.01,0.998
26,6000,0.5715,0.568376332,20,800,0.9,16.9,4.3,83.1,77.9,0,0,22.1,4.5,1.8,16470,0.69,1.01,0.998
26,10000,0.59436,0.599696633,20,800,0.9,16.9,4.3,83.1,77.9,0,0,22.1,4.5,1.8,16470,0.69,1.01,0.998
26,500,0.1905,0.201295704,45,800,0.9,16.9,4.3,83.1,77.9,0,0,22.1,4.5,1.8,16470,0.69,1.01,0.998
26,1000,0.3048,0.304298566,45,800,0.9,16.9,4.3,83.1,77.9,0,0,22.1,4.5,1.8,16470,0.69,1.01,0.998
26,2000,0.4191,0.408920802,45,800,0.9,16.9,4.3,83.1,77.9,0,0,22.1,4.5,1.8,16470,0.69,1.01,0.998
26,4000,0.4953,0.493810364,45,800,0.9,16.9,4.3,83.1,77.9,0,0,22.1,4.5,1.8,16470,0.69,1.01,0.998
26,6000,0.5334,0.530521409,45,800,0.9,16.9,4.3,83.1,77.9,0,0,22.1,4.5,1.8,16470,0.69,1.01,0.998
26,10000,0.55626,0.564068789,45,800,0.9,16.9,4.3,83.1,77.9,0,0,22.1,4.5,1.8,16470,0.69,1.01,0.998
22,500,0.29925,0.303286468,20,599,0.9,28.3,20,71.7,80,2.5,2.5,17.5,21,1.2,13120,0.38,0.44,0.998
22,1000,0.4275,0.423412556,20,599,0.9,28.3,20,71.7,80,2.5,2.5,17.5,21,1.2,13120,0.38,0.44,0.998
22,2000,0.5301,0.52797258,20,599,0.9,28.3,20,71.7,80,2.5,2.5,17.5,21,1.2,13120,0.38,0.44,0.998
22,4000,0.5985,0.602346044,20,599,0.9,28.3,20,71.7,80,2.5,2.5,17.5,21,1.2,13120,0.38,0.44,0.998
22,6000,0.6327,0.632022923,20,599,0.9,28.3,20,71.7,80,2.5,2.5,17.5,21,1.2,13120,0.38,0.44,0.998
22,10000,0.65835,0.657956307,20,599,0.9,28.3,20,71.7,80,2.5,2.5,17.5,21,1.2,13120,0.38,0.44,0.998
22,500,0.2565,0.254779022,45,599,0.9,28.3,20,71.7,80,2.5,2.5,17.5,21,1.2,13120,0.38,0.44,0.998
22,1000,0.38475,0.374242957,45,599,0.9,28.3,20,71.7,80,2.5,2.5,17.5,21,1.2,13120,0.38,0.44,0.998
22,2000,0.47025,0.488852573,45,599,0.9,28.3,20,71.7,80,2.5,2.5,17.5,21,1.2,13120,0.38,0.44,0.998
22,4000,0.5814,0.577240807,45,599,0.9,28.3,20,71.7,80,2.5,2.5,17.5,21,1.2,13120,0.38,0.44,0.998
22,6000,0.6156,0.614261867,45,599,0.9,28.3,20,71.7,80,2.5,2.5,17.5,21,1.2,13120,0.38,0.44,0.998
22,10000,0.6498,0.647482657,45,599,0.9,28.3,20,71.7,80,2.5,2.5,17.5,21,1.2,13120,0.38,0.44,0.998
Sample XIV,500,2.5,3.536,55.6,950,0.33,17.53,13.68,82.47,89.49,3.37,7.14,3.37,2,1.13,3069,23.62,3069,0.9823
Sample XIV,1000,5,5.8913,55.6,950,0.33,17.53,13.68,82.47,89.49,3.37,7.14,3.37,2,1.13,3069,23.62,3069,0.9823
Sample XIV,2000,7.8,8.9081,55.6,950,0.33,17.53,13.68,82.47,89.49,3.37,7.14,3.37,2,1.13,3069,23.62,3069,0.9823
Sample XIV,3000,10,10.625,55.6,950,0.33,17.53,13.68,82.47,89.49,3.37,7.14,3.37,2,1.13,3069,23.62,3069,0.9823
Sample XIV,4000,11.8,11.7857,55.6,950,0.33,17.53,13.68,82.47,89.49,3.37,7.14,3.37,2,1.13,3069,23.62,3069,0.9823
Sample XIV,5000,13.2,12.6429,55.6,950,0.33,17.53,13.68,82.47,89.49,3.37,7.14,3.37,2,1.13,3069,23.62,3069,0.9823
Sample XIV,6000,14,13.3182,55.6,950,0.33,17.53,13.68,82.47,89.49,3.37,7.14,3.37,2,1.13,3069,23.62,3069,0.9823
Sample XIV,7000,14.6,13.8684,55.6,950,0.33,17.53,13.68,82.47,89.49,3.37,7.14,3.37,2,1.13,3069,23.62,3069,0.9823
Sample XIV,8000,15,14.3333,55.6,950,0.33,17.53,13.68,82.47,89.49,3.37,7.14,3.37,2,1.13,3069,23.62,3069,0.9823
Sample XI,500,3.2,4.619,58,1038,0.41,18.91,37.28,81.09,84.83,4.74,9.95,5.21,2.31,1.13,3228,21.21,3228,0.9621
Sample XI,1000,5.8,7.6,58,1038,0.41,18.91,37.28,81.09,84.83,4.74,9.95,5.21,2.31,1.13,3228,21.21,3228,0.9621
Sample XI,2000,9.2,11.1765,58,1038,0.41,18.91,37.28,81.09,84.83,4.74,9.95,5.21,2.31,1.13,3228,21.21,3228,0.9621
Sample XI,3000,11.7,13.2353,58,1038,0.41,18.91,37.28,81.09,84.83,4.74,9.95,5.21,2.31,1.13,3228,21.21,3228,0.9621
Sample XI,4000,13.2,14.6154,58,1038,0.41,18.91,37.28,81.09,84.83,4.74,9.95,5.21,2.31,1.13,3228,21.21,3228,0.9621
Sample XI,5000,15.2,15.625,58,1038,0.41,18.91,37.28,81.09,84.83,4.74,9.95,5.21,2.31,1.13,3228,21.21,3228,0.9621
Sample XI,6000,16.1,16.3889,58,1038,0.41,18.91,37.28,81.09,84.83,4.74,9.95,5.21,2.31,1.13,3228,21.21,3228,0.9621
Sample XI,7000,16.6,16.9877,58,1038,0.41,18.91,37.28,81.09,84.83,4.74,9.95,5.21,2.31,1.13,3228,21.21,3228,0.9621
Sample XI,8000,17.2,17.4706,58,1038,0.41,18.91,37.28,81.09,84.83,4.74,9.95,5.21,2.31,1.13,3228,21.21,3228,0.9621
Sample IX,500,1.6,2.4074,50.8,771,1.65,24.66,7.86,75.34,18.86,55.24,0,81.14,16.09,1.09,3150,19.95,3150,0.9119
Sample IX,1000,3.1,4.0625,50.8,771,1.65,24.66,7.86,75.34,18.86,55.24,0,81.14,16.09,1.09,3150,19.95,3150,0.9119
Sample IX,2000,5.4,6.2857,50.8,771,1.65,24.66,7.86,75.34,18.86,55.24,0,81.14,16.09,1.09,3150,19.95,3150,0.9119
Sample IX,3000,7,7.8,50.8,771,1.65,24.66,7.86,75.34,18.86,55.24,0,81.14,16.09,1.09,3150,19.95,3150,0.9119
Sample IX,4000,8.6,8.8889,50.8,771,1.65,24.66,7.86,75.34,18.86,55.24,0,81.14,16.09,1.09,3150,19.95,3150,0.9119
Sample IX,5000,9.8,9.7059,50.8,771,1.65,24.66,7.86,75.34,18.86,55.24,0,81.14,16.09,1.09,3150,19.95,3150,0.9119
Sample IX,6000,10.6,10.3333,50.8,771,1.65,24.66,7.86,75.34,18.86,55.24,0,81.14,16.09,1.09,3150,19.95,3150,0.9119
Sample IX,7000,11.1,10.8276,50.8,771,1.65,24.66,7.86,75.34,18.86,55.24,0,81.14,16.09,1.09,3150,19.95,3150,0.9119
Sample IX,8000,11.6,11.2353,50.8,771,1.65,24.66,7.86,75.34,18.86,55.24,0,81.14,16.09,1.09,3150,19.95,3150,0.9119
Sample V,500,2.8,3.9277,53.2,858,0.99,16.91,14.23,83.09,65.34,7.17,5.58,29.08,2.33,1.07,3170,25.17,3170,0.9574
Sample V,1000,5.3,6.625,53.2,858,0.99,16.91,14.23,83.09,65.34,7.17,5.58,29.08,2.33,1.07,3170,25.17,3170,0.9574
Sample V,2000,8.1,9.7059,53.2,858,0.99,16.91,14.23,83.09,65.34,7.17,5.58,29.08,2.33,1.07,3170,25.17,3170,0.9574
Sample V,3000,10.2,11.375,53.2,858,0.99,16.91,14.23,83.09,65.34,7.17,5.58,29.08,2.33,1.07,3170,25.17,3170,0.9574
Sample V,4000,11.9,12.5,53.2,858,0.99,16.91,14.23,83.09,65.34,7.17,5.58,29.08,2.33,1.07,3170,25.17,3170,0.9574
Sample V,5000,13,13.3077,53.2,858,0.99,16.91,14.23,83.09,65.34,7.17,5.58,29.08,2.33,1.07,3170,25.17,3170,0.9574
Sample V,6000,13.8,13.9231,53.2,858,0.99,16.91,14.23,83.09,65.34,7.17,5.58,29.08,2.33,1.07,3170,25.17,3170,0.9574
Sample V,7000,14.4,14.4074,53.2,858,0.99,16.91,14.23,83.09,65.34,7.17,5.58,29.08,2.33,1.07,3170,25.17,3170,0.9574
Sample V,8000,14.9,14.7895,53.2,858,0.99,16.91,14.23,83.09,65.34,7.17,5.58,29.08,2.33,1.07,3170,25.17,3170,0.9574
